Repository: AlexPortilla80/DarisTesis

File: Elementos mayores y menores.csv
Muestra;Fe;Si;Al;S;Ca;K;Mg;P;Pb;Cl;Zn;Cu;Mn;Cr;Ti
;% en peso;% en peso;% en peso;% en peso;% en peso;% en peso;% en peso;% en peso;% en peso;% en peso;mg/Kg ;mg/Kg ;mg/Kg ;mg/Kg ;mg/Kg 
;;;;;;;;;;;;;;;
H-200-5;3.57;14.07;1.36;0.22;2.21;0.68;0.22;0.07;0.01;0.01;39.4;26.45;151.28;119.74;14202.1
H-200-10;2.55;14.3;1.34;0.43;1.92;0.62;0;0.09;0.26;0.02;30.5;90.21;79.74;0;14124.19
H-300-5;5.15;19.8;2.53;0.3;2.52;1.05;0.3;0.2;0.04;0;64.33;36.66;272.29;194.94;13595.11
H-300-10;4.16;16.93;1.82;0.35;2.02;0.77;0.35;0.2;0.03;0.01;59.8;53.7;249.06;352.81;11761.99
H-250-7.5;3.16;16.29;1.45;0.33;2.01;0.82;0.33;0.22;0.03;0.01;36.26;16.77;128.8;101.35;14988.07
H-250-7.5;3.31;19.37;2.31;0.23;2.33;1.04;0.23;0.19;0.03;0;45.98;11.91;197.06;137.35;11761.04
H-250-7.5;4.46;17.57;2.37;0.21;2.32;0.95;0.21;0.14;0.01;0.01;67.09;19.72;292.02;165.46;10077.52
H-180-7.5;3.58;20.44;2.12;0.28;2.88;0.9;0.28;0.15;0.04;0.03;41.26;24.04;204.71;263.81;11286.36
H-250-4;2.75;18.26;1.57;0.37;2.35;0.81;0;0.32;0.09;0;49.49;28.05;115.54;55.05;12746.16
H-321-7.5;2.84;16.01;1.3;0.41;1.88;0.8;0.41;0.32;0.01;0.01;30.39;0;90.12;40.98;13102.75
H-250-11;2.2;14.28;1.2;0.38;1.8;0.66;0.38;0.35;0.12;0.01;30.03;38.01;96.34;0;13096.24
original;4.018;12.23;1.16;1.197;3.508;1.542;0;0.178;0.004;0.271;59.66;27.11;213.04;41.74;15103.66
Blanco;0.05;1.19;0.12;0.07;0.56;0.23;0;0;0.01;0;0;0;0;0;13613.9

File: H-300-5.csv (part 1 of 21)
Time (min);Temperature (°C);Weight (mg);Weight (%);Heat Flow (mW);Temperature Difference (°C);Temperature Difference (µV);Sample Purge Flow (mL/min);Deriv. Weight (%/°C)
0.001888889;26.57206;12.33706;100.0004863;-0.1303211;-0.1785499;-1.135448;99.97099;0.04796922
0.004166667;26.61049;12.33706;100.0004863;-0.1134369;-0.1761216;-1.120194;99.99403;0.04792974
0.0125;26.64798;12.33706;100.0004863;-0.1108876;-0.1757588;-1.11792;100.0082;0.04792587
0.02083334;26.6839;12.33708;100.0006485;-0.1064191;-0.1751175;-1.113887;99.98676;0.04788328
0.02916666;26.72622;12.33712;100.0009727;-0.1000274;-0.1741994;-1.108111;100.0148;0.0478757
0.0375;26.74839;12.33714;100.0011348;-0.09184322;-0.1730208;-1.10069;100.0055;0.04782511
0.04583334;26.79229;12.3371;100.0008106;-0.08194832;-0.1715954;-1.091712;100.0103;0.04781906
0.05416668;26.82506;12.33705;100.0004053;-0.07023696;-0.1699081;-1.081083;100.0003;0.0477618
0.0625;26.86996;12.33699;99.99991894;-0.0561813;-0.1678806;-1.068302;99.97142;0.04775258
0.07083332;26.90558;12.33693;99.9994326;-0.04044851;-0.1656129;-1.054009;100.0362;0.04768394
0.07916666;26.93978;12.33685;99.99878415;-0.023006;-0.1630985;-1.038156;100.0129;0.04767804
0.0875;26.9694;12.33676;99.99805463;-0.004553;-0.1604326;-1.021334;99.96332;0.04760519
0.09583332;27.00162;12.33668;99.99740618;0.01416372;-0.157727;-1.004252;99.9787;0.04759908
0.1041666;27.04817;12.33659;99.99667666;0.0330067;-0.1550047;-0.9870618;100.0718;0.04751504
0.1125;27.08552;12.33651;99.99602821;0.05186674;-0.1522804;-0.9698526;99.97363;0.04750869
0.1208333;27.11457;12.33644;99.99546081;0.070619;-0.1495738;-0.9527525;99.96715;0.04742305
0.1291666;27.16182;12.33637;99.99489341;0.08969858;-0.1468205;-0.9353524;100.0007;0.04741545
0.1375;27.19664;12.33632;99.99448813;0.1086584;-0.1440863;-0.9180691;100.0202;0.0473257
0.1458333;27.22738;12.33626;99.99400178;0.1272146;-0.1414118;-0.9011591;99.97381;0.0473218
0.1541667;27.2627;12.3362;99.99351544;0.1458621;-0.1387225;-0.8841469;100.0009;0.0472306
0.1625;27.30288;12.33612;99.99286699;0.1645271;-0.1360313;-0.8671186;99.99832;0.04722317
0.1708334;27.33312;12.33605;99.99229959;0.1830789;-0.1333602;-0.8502162;99.99995;0.04712463
0.1791666;27.3678;12.33597;99.99165113;0.2010396;-0.1307771;-0.8338696;99.98145;0.04711987
0.1875;27.40716;12.33589;99.99100267;0.218838;-0.1282184;-0.8176731;100.0213;0.0470197
0.1958334;27.44186;12.3358;99.99027316;0.2366008;-0.1256654;-0.8015069;100.0074;0.04701313
0.2041667;27.47276;12.3357;99.98946259;0.2544474;-0.1231004;-0.7852592;100.0222;0.04700717
0.2125;27.50838;12.33561;99.98873308;0.2717245;-0.1206186;-0.7695356;99.94844;0.0468995
0.2208333;27.54551;12.33549;99.9877604;0.2887545;-0.1181736;-0.7540411;100.0068;0.0468914
0.2291667;27.5892;12.33536;99.98670665;0.3056006;-0.1157596;-0.7387429;100.0373;0.04677506
0.2375;27.62253;12.33526;99.98589608;0.3223017;-0.113369;-0.7235902;100.0062;0.04677033
0.2458334;27.65704;12.33513;99.98484234;0.3386981;-0.1110235;-0.7087211;99.96645;0.04665518
0.2541666;27.69266;12.33501;99.98386966;0.3548024;-0.1087212;-0.694122;100.0226;0.04664867
0.2625;27.72776;12.33486;99.98265381;0.3706028;-0.1064668;-0.6798274;99.97372;0.04652832
0.2708334;27.76286;12.33468;99.98119478;0.3857818;-0.1043048;-0.6661178;100.0447;0.04652152
0.2791667;27.79922;12.3345;99.97973575;0.4006475;-0.10219;-0.6527056;99.94931;0.04639492
0.2875;27.83513;12.33432;99.97827673;0.4149378;-0.1001616;-0.639841;100.0304;0.04638844
0.2958333;27.87092;12.33411;99.97657453;0.4290246;-0.09816569;-0.627182;100.0466;0.04638188
0.3041667;27.898;12.33393;99.97511551;0.4428256;-0.09621125;-0.6147838;99.92391;0.04625304
0.3125;27.93683;12.33375;99.97365648;0.4559294;-0.09435868;-0.6030299;100.0027;0.04624619
0.3208333;27.97469;12.33354;99.97195428;0.4685;-0.09258632;-0.5917856;100.027;0.04611172
0.3291667;28.01201;12.33332;99.97017103;0.4805747;-0.09088907;-0.5810192;99.95204;0.04610686
0.3375;28.04362;12.33307;99.96814461;0.4922816;-0.08924801;-0.5706097;100.1114;0.04597487
0.3458333;28.08757;12.33286;99.96644241;0.5038386;-0.08762925;-0.5603394;99.96466;0.04596709
0.3541666;28.12151;12.33261;99.96441598;0.5151009;-0.08605665;-0.550363;99.99216;0.04582974
0.3625;28.16174;12.33237;99.96247062;0.5253025;-0.08464098;-0.5413863;99.99972;0.04582394
0.3708334;28.19206;12.33211;99.96036314;0.5351238;-0.08328447;-0.5327873;99.9629;0.0456883
0.3791666;28.23003;12.33187;99.95841777;0.5446322;-0.08197306;-0.5244728;100.004;0.04568195
0.3875;28.2666;12.33159;99.95614817;0.553667;-0.08073465;-0.5166246;99.9833;0.04567574
0.3958334;28.31531;12.3313;99.95379752;0.5625113;-0.07952782;-0.5089781;99.98094;0.0455348
0.4041666;28.35232;12.33101;99.95144687;0.57065;-0.07842738;-0.5020111;100.0348;0.0455303
0.4125;28.39402;12.3307;99.9489341;0.5782998;-0.0774011;-0.4955176;99.97589;0.04539058
0.4208333;28.42728;12.33041;99.94658345;0.5856956;-0.0764125;-0.4892634;100.0599;0.0453853
0.4291667;28.46969;12.33009;99.94398962;0.5927139;-0.07548072;-0.483371;99.96313;0.04524289
0.4375;28.50459;12.3298;99.94163897;0.5995062;-0.07458246;-0.477691;100.0039;0.045237
0.4458333;28.55197;12.3295;99.93920726;0.6063105;-0.07368548;-0.4720194;100.0085;0.04508948
0.4541667;28.59144;12.3292;99.93677555;0.612635;-0.07286114;-0.4668124;100.0188;0.04508232
0.4625;28.6389;12.32888;99.93418173;0.6182343;-0.07214862;-0.4623227;99.98035;0.04493053
0.4708334;28.66969;12.32858;99.93175002;0.6232914;-0.07151593;-0.4583428;100.0297;0.04492558
0.4791666;28.72138;12.32824;99.92899408;0.6277042;-0.07097924;-0.454977;99.95715;0.04477259
0.4875;28.75774;12.3279;99.92623815;0.6323432;-0.07040863;-0.451392;100.0307;0.04476676
0.4958334;28.80526;12.32762;99.92396855;0.636908;-0.06985074;-0.4478884;99.9622;0.04461192
0.5041666;28.84379;12.32731;99.92145578;0.6409594;-0.06937116;-0.4448872;100.0274;0.04460518
0.5125;28.88905;12.32699;99.91886196;0.6445562;-0.06896026;-0.4423261;99.96882;0.04444797
0.5208332;28.92738;12.32666;99.91618708;0.647647;-0.0686258;-0.440255;100.0091;0.04444194
0.5291666;28.98058;12.32634;99.91359326;0.650495;-0.06832879;-0.4384239;99.97179;0.04428358
0.5375;29.01878;12.32599;99.91075626;0.6532743;-0.06804145;-0.4366539;100.0294;0.04427885
0.5458334;29.0751;12.32566;99.90808138;0.6559142;-0.06777728;-0.4350334;100.006;0.04412049
0.5541668;29.11904;12.3253;99.90516333;0.658821;-0.06747711;-0.4331834;99.99176;0.04396078
0.5625;29.1655;12.32496;99.90240739;0.661461;-0.06721634;-0.431586;100.0033;0.04395384
0.5708332;29.20492;12.32461;99.8995704;0.6636814;-0.06701928;-0.4303976;99.96306;0.04379411
0.5791666;29.25668;12.32424;99.89657129;0.6658598;-0.06682874;-0.4292504;100.0039;0.04378647
0.5875;29.295;12.32387;99.89357218;0.6676026;-0.06670259;-0.4285168;100.0237;0.04378072
0.5958334;29.3455;12.32352;99.89073519;0.6691464;-0.06660828;-0.4279891;100.0074;0.04361841
0.6041668;29.39783;12.32318;99.88797925;0.6704468;-0.06655182;-0.4277054;100.0373;0.0434575
0.6125;29.45184;12.3228;99.88489908;0.67183;-0.0664848;-0.4273542;99.9708;0.04345016
0.6208334;29.49226;12.32246;99.88214315;0.6729658;-0.06645642;-0.4272525;100.0311;0.04328951
0.6291666;29.54952;12.32211;99.87930615;0.6742935;-0.06639884;-0.4269623;99.9707;0.04328226
0.6375;29.59727;12.32178;99.87663127;0.6749668;-0.0664392;-0.4273026;100.0243;0.04312049
0.6458332;29.6469;12.32143;99.87379428;0.6757397;-0.06646672;-0.4275616;99.94184;0.0431125
0.6541666;29.70203;12.32111;99.87120045;0.67654;-0.0664925;-0.4278106;100.0403;0.04294794
0.6625;29.75406;12.32076;99.86836346;0.6768384;-0.06659384;-0.4285467;99.99274;0.0427837
0.6708334;29.80672;12.32042;99.86560752;0.6774659;-0.06665066;-0.4289989;99.99134;0.04277563
0.6791668;29.86788;12.32006;99.86268947;0.678135;-0.06670268;-0.4294214;100.0184;0.04260672
0.6875;29.9114;12.31971;99.85985248;0.6786865;-0.06677349;-0.4299661;99.97362;0.0426014
0.6958332;29.97051;12.31938;99.8571776;0.6786728;-0.0669272;-0.4310444;99.98062;0.04243488
0.7041666;30.0267;12.31905;99.85450272;0.6789511;-0.0670412;-0.4318692;100.0263;0.04226782
0.7125;30.08761;12.3187;99.85166572;0.6786728;-0.06723862;-0.4332324;100.0161;0.0422602
0.7208334;30.13909;12.31836;99.84890978;0.6787255;-0.06738939;-0.4342969;99.93652;0.04209402
0.7291668;30.19874;12.31805;99.84639702;0.6786102;-0.06756712;-0.435537;100.0198;0.04208637
0.7375;30.24907;12.31771;99.84364108;0.6782653;-0.06777806;-0.4369911;100.0326;0.0419203
0.7458334;30.31574;12.31739;99.84104726;0.6777416;-0.0680188;-0.4386406;100.0178;0.04175312
0.7541666;30.373;12.31706;99.83837238;0.6774078;-0.06823282;-0.4401186;100.0141;0.04174604
0.7625;30.43206;12.31674;99.83577855;0.6770434;-0.06845191;-0.4416304;99.96336;0.04158036
0.7708332;30.48714;12.31644;99.83334684;0.6766132;-0.06868238;-0.4432174;100.0022;0.04141681
0.7791666;30.5507;12.31611;99.83067196;0.6763587;-0.06888895;-0.4446522;100.0016;0.04141012
0.7875;30.60797;12.31577;99.82791602;0.6760586;-0.06910188;-0.4461279;99.96805;0.0412472
0.7958334;30.67664;12.31547;99.82548432;0.6759582;-0.0692891;-0.4474409;100.0142;0.04108441
0.8041668;30.73808;12.31514;99.82280944;0.6757212;-0.06949694;-0.4488878;100.0341;0.04107834
0.8125;30.8009;12.31478;99.81989138;0.6751663;-0.06975312;-0.4506493;99.98931;0.04091698
0.8208332;30.85724;12.31444;99.81713545;0.6745788;-0.07001703;-0.4524631;99.99124;0.04075662
0.8291666;30.92723;12.31414;99.81470374;0.6741969;-0.07025011;-0.4540789;100.025;0.04074913
0.8375;30.9935;12.31382;99.81210991;0.673459;-0.070538;-0.4560508;100.0024;0.04058778
0.8458334;31.05642;12.31349;99.80943503;0.6727282;-0.0708266;-0.4580292;100.0053;0.04042737
0.8541668;31.12162;12.31316;99.80676015;0.6721203;-0.07109907;-0.4599056;99.99512;0.04042056
0.8625;31.19482;12.31282;99.80400421;0.6715172;-0.07137408;-0.4618016;99.96274;0.04025986
0.8708332;31.25548;12.31248;99.80124828;0.6703144;-0.0717385;-0.4642774;100.0241;0.04010138
0.8791668;31.32522;12.31213;99.79841128;0.6690538;-0.07211158;-0.466811;100.0277;0.04009466
0.8875;31.39422;12.3118;99.7957364;0.6679685;-0.07246049;-0.4691899;99.93852;0.0399366
0.8958332;31.45981;12.31149;99.79322364;0.6672232;-0.07276076;-0.4712563;100.0302;0.03978006
0.9041666;31.53118;12.31119;99.79079193;0.6661571;-0.0731103;-0.4736447;100.0397;0.03962254
0.9125;31.60188;12.31086;99.78811705;0.66509;-0.0734619;-0.476049;99.95062;0.03961998
0.9208334;31.66476;12.31055;99.78560428;0.6639712;-0.07382065;-0.4785008;100.0035;0.03950658
0.9291668;31.74168;12.31022;99.7829294;0.6625702;-0.07422318;-0.4812393;100.0389;0.03937254
0.9375;31.81248;12.3099;99.78033558;0.6612282;-0.07461838;-0.4839324;99.95907;0.03936985
0.9458332;31.88853;12.3096;99.77790387;0.6599532;-0.07500474;-0.48657;100.0375;0.03919538
0.9541666;31.95704;12.30931;99.77555321;0.65869;-0.07539092;-0.4892096;99.95399;0.0390037
0.9625;32.03444;12.309;99.77304045;0.657628;-0.0757499;-0.4916754;99.96679;0.03880362
0.9708334;32.10805;12.30869;99.77052768;0.6564261;-0.07613179;-0.4942924;100.0394;0.03874728
0.9791668;32.17974;12.30838;99.76801491;0.6550793;-0.07653456;-0.4970463;100.0012;0.03851934
0.9875;32.25033;12.30805;99.76534003;0.6540141;-0.07689722;-0.4995426;100.0017;0.0382743
0.9958332;32.33199;12.30773;99.76274621;0.6526824;-0.07730126;-0.5023112;100.0086;0.03801238
1.004167;32.40293;12.30742;99.76023344;0.6512874;-0.07771562;-0.5051492;100.0205;0.03789705
1.0125;32.47826;12.30713;99.75788279;0.650303;-0.0780704;-0.5076018;99.95859;0.03753619
1.020833;32.56201;12.30685;99.7556132;0.649123;-0.07845645;-0.5102612;100.0105;0.03722292
1.029167;32.63086;12.30655;99.75318149;0.6474553;-0.07891332;-0.5133825;99.99706;0.03689657
1.0375;32.70871;12.30626;99.75083083;0.6458078;-0.07936803;-0.5164929;100.0016;0.03671034
1.045834;32.79112;12.30597;99.74848018;0.6441196;-0.07982999;-0.5196526;100.0051;0.03635686
1.054167;32.87366;12.30566;99.74596742;0.6423072;-0.08031168;-0.5229437;100.0103;0.035893
1.0625;32.9596;12.30534;99.74337359;0.6405734;-0.08078599;-0.5261918;99.98178;0.0355221
1.070833;33.03244;12.30503;99.74086083;0.6389654;-0.0812433;-0.5293316;100.0163;0.03514545
1.079166;33.11689;12.30473;99.73842912;0.6374206;-0.0816911;-0.5324121;100.0242;0.03490496
1.0875;33.18937;12.30444;99.73607846;0.6356722;-0.08217025;-0.5357006;100.0227;0.03451938
1.095833;33.27532;12.30413;99.7335657;0.6337871;-0.0826707;-0.53913;99.91809;0.0340105
1.104166;33.35291;12.3038;99.73089082;0.632128;-0.08313722;-0.5423395;99.99576;0.03361982
1.1125;33.4361;12.3035;99.72845911;0.6305231;-0.08359755;-0.5455128;100.0402;0.03335796
1.120833;33.52539;12.3032;99.7260274;0.6291542;-0.0840273;-0.5484914;99.9962;0.03296946
1.129167;33.61368;12.30292;99.7237578;0.6278444;-0.08445026;-0.5514288;99.96954;0.0325854
1.1375;33.69166;12.30265;99.72156926;0.6263066;-0.08490563;-0.5545795;100.026;0.0322059
1.145834;33.77725;12.30236;99.71921861;0.6249047;-0.08534089;-0.5576002;100.0229;0.03183186
1.154167;33.86144;12.3021;99.71711113;0.6231232;-0.08583282;-0.5609948;99.9468;0.0314613
1.1625;33.94531;12.30182;99.71484153;0.6218296;-0.08625488;-0.563935;100.0202;0.0312027
1.170834;34.02713;12.3015;99.71224771;0.6207734;-0.08664259;-0.5666538;99.99897;0.03084116
1.179167;34.11875;12.30122;99.70997811;0.619547;-0.08705776;-0.5695559;100.0353;0.03060398
1.1875;34.2046;12.30094;99.70770852;0.6178137;-0.08754786;-0.5729516;99.96741;0.03025336
1.195833;34.3001;12.30063;99.70519575;0.6160268;-0.0880484;-0.5764208;100.031;0.02980426
1.204166;34.38208;12.30033;99.70276404;0.6143035;-0.08854028;-0.579836;99.94705;0.02959372
1.2125;34.47472;12.30002;99.70025128;0.6123402;-0.08906597;-0.5834736;100.022;0.02936082
1.220833;34.55932;12.29973;99.69790062;0.6108961;-0.08951775;-0.5866306;99.99059;0.02905364
1.229166;34.65023;12.29948;99.6958742;0.6092115;-0.09000556;-0.5900266;100.0807;0.02875339
1.2375;34.73839;12.29919;99.69352355;0.6074442;-0.09050656;-0.5935136;99.90476;0.02856336
1.245833;34.83694;12.29892;99.69133501;0.6050974;-0.09109399;-0.5975715;100.0377;0.02827796
1.254167;34.91859;12.29865;99.68914647;0.6028954;-0.09166199;-0.6015057;99.98095;0.02800286
1.2625;35.01358;12.29836;99.68679582;0.6008103;-0.09221222;-0.6053252;100.0113;0.02782655
1.270834;35.10469;12.29807;99.68444516;0.5989403;-0.09273363;-0.6089607;100.0037;0.02763105
1.279167;35.19882;12.29779;99.68217557;0.5973101;-0.09321953;-0.6123657;100.0338;0.02737414
1.2875;35.28691;12.29751;99.67990597;0.5955132;-0.0937295;-0.6159312;99.98754;0.0272109
1.295834;35.37857;12.29724;99.67771744;0.593841;-0.09422168;-0.6193818;99.95074;0.02696669
1.304167;35.46654;12.29695;99.67536678;0.5919052;-0.09475316;-0.623094;100.0136;0.02681014
1.3125;35.56488;12.29662;99.6726919;0.589763;-0.09531544;-0.6270128;100.0091;0.02657753
1.320833;35.65884;12.29632;99.67026019;0.5876834;-0.09586909;-0.6308789;99.99022;0.02643172
1.329166;35.75608;12.296;99.66766637;0.5858354;-0.09638988;-0.6345328;100.0266;0.02626132
1.3375;35.84978;12.29571;99.66531572;0.5838008;-0.09693898;-0.6383766;100.0109;0.02611789
1.345833;35.94775;12.29542;99.66296506;0.5813918;-0.09754424;-0.6425953;99.96324;0.02591078
1.354166;36.03906;12.29516;99.66085758;0.5790706;-0.098136;-0.6467276;99.98202;0.0257803
1.3625;36.13508;12.29488;99.65858799;0.576975;-0.09869589;-0.650653;99.99276;0.02558346
1.370833;36.22966;12.2946;99.65631839;0.5748448;-0.0992608;-0.6546146;100.0706;0.02545967
1.379167;36.32754;12.2943;99.65388668;0.5723926;-0.09987431;-0.6589018;99.98863;0.02527775
1.3875;36.42038;12.29401;99.65153603;0.5697862;-0.1005105;-0.6633418;100.003;0.02516561
1.395834;36.52354;12.29372;99.64918538;0.567034;-0.1011684;-0.6679304;99.9597;0.02505629
1.404167;36.61268;12.29345;99.64699684;0.5643098;-0.1018217;-0.6724924;100.0105;0.02493056
1.4125;36.7083;12.29315;99.64456513;0.5615936;-0.1024729;-0.6770425;100.0105;0.02482748
1.420834;36.81378;12.29287;99.64229553;0.5588904;-0.1031231;-0.681591;100.0172;0.02467362
1.429167;36.92035;12.29258;99.63994488;0.556261;-0.103765;-0.6860906;99.94491;0.02457887
1.4375;37.01281;12.29227;99.63743211;0.5537172;-0.104395;-0.690515;100.0235;0.02448785
1.445833;37.11366;12.29198;99.63508146;0.5507422;-0.1050873;-0.6953548;100.0278;0.02434865
1.454166;37.21263;12.29169;99.63273081;0.547837;-0.1057712;-0.7001445;99.9621;0.0242629
1.4625;37.31666;12.29141;99.63046121;0.5448954;-0.1064607;-0.7049755;100.0208;0.02418178
1.470833;37.4087;12.29111;99.6280295;0.5423426;-0.1070946;-0.7094419;99.99728;0.02405804
1.479166;37.5172;12.29081;99.6255978;0.5399808;-0.1077013;-0.7137329;99.99822;0.0239854
1.4875;37.61914;12.29053;99.6233282;0.5377893;-0.1082858;-0.7178822;100.0269;0.02390847
1.495833;37.7214;12.29025;99.6210586;0.5354195;-0.1088974;-0.7222179;99.91828;0.02379707
1.504167;37.81681;12.28994;99.61854584;0.5327618;-0.1095494;-0.7268234;100.0631;0.02375265
1.5125;37.9198;12.28965;99.61619519;0.5300611;-0.1102053;-0.7314564;99.97176;0.02366408
1.520834;38.02428;12.28936;99.61384453;0.5274257;-0.1108528;-0.7360386;100.0176;0.02361723
1.529167;38.12663;12.28906;99.61141282;0.5249968;-0.111472;-0.7404376;99.99725;0.02351846
1.5375;38.22153;12.28878;99.60914323;0.5225066;-0.1120989;-0.7448905;99.98982;0.02345588
1.545834;38.33436;12.28852;99.60703575;0.5203388;-0.1126796;-0.7490399;100.0519;0.02339181
1.554167;38.44184;12.28821;99.60452298;0.5177278;-0.1133274;-0.7536425;99.9477;0.02330516
1.5625;38.54193;12.28792;99.60217233;0.5151215;-0.1139745;-0.7582442;99.97668;0.02325126
1.570833;38.64391;12.28763;99.59982167;0.512493;-0.1146227;-0.7628551;100.0228;0.02319739
1.579166;38.74584;12.28734;99.59747102;0.5100264;-0.1152473;-0.7673125;100.031;0.02314348
1.5875;38.85496;12.28706;99.59520143;0.5079593;-0.1158161;-0.7714038;100.0144;0.02309322
1.595833;38.96074;12.28675;99.59268866;0.5058436;-0.1163939;-0.7755615;99.96688;0.02301416
1.604166;39.06282;12.28644;99.59017589;0.5033334;-0.1170273;-0.7800925;100.0091;0.02296525
1.6125;39.17035;12.28616;99.5879063;0.5008803;-0.1176528;-0.7845756;100.0139;0.02291714
1.620833;39.26494;12.28584;99.58531247;0.4985826;-0.1182553;-0.7889062;99.97851;0.02287392
1.629167;39.3793;12.2855;99.58255654;0.4959301;-0.1189093;-0.7935856;100.0231;0.0228275
1.6375;39.48304;12.28522;99.58028694;0.4933162;-0.1195558;-0.7982172;100.0412;0.02276323
1.645834;39.59436;12.28494;99.57801735;0.4907238;-0.1202003;-0.8028418;99.91538;0.0227239
1.654167;39.69438;12.28462;99.57542352;0.4880602;-0.1208561;-0.8075464;100.0631;0.0226861
1.6625;39.8042;12.28432;99.57299181;0.4853074;-0.1215248;-0.8123418;99.93961;0.02264816
1.670834;39.90657;12.28404;99.57072222;0.4824167;-0.1222127;-0.8172684;100.0234;0.0226088
1.679166;40.00878;12.28379;99.56869579;0.479896;-0.1228449;-0.8218234;100.0278;0.0225686
1.6875;40.12049;12.28351;99.5664262;0.4776414;-0.1234406;-0.8261399;99.99242;0.02250938
1.695834;40.2244;12.28322;99.56407555;0.4751012;-0.124077;-0.8307325;99.98969;0.02248372
1.704166;40.32666;12.28295;99.56188701;0.4722326;-0.1247604;-0.8356445;100.0064;0.0224449
1.7125;40.44246;12.28266;99.55953635;0.469556;-0.1254175;-0.8403834;99.92609;0.02240587
1.720833;40.54478;12.28236;99.55710464;0.4671566;-0.1260353;-0.8448587;100.0566;0.02236921
1.729166;40.64842;12.28207;99.55475399;0.4647134;-0.1266571;-0.8493592;99.9934;0.02233281
1.7375;40.76003;12.28179;99.5524844;0.4620294;-0.1273145;-0.8541;100.0301;0.02228164
1.745833;40.86782;12.28149;99.55005269;0.4597232;-0.1279192;-0.8584882;100.0532;0.02224998
1.754167;40.97112;12.28118;99.54753992;0.4571654;-0.1285591;-0.8631116;99.93758;0.0222186
1.7625;41.07805;12.28088;99.54510821;0.4543506;-0.129237;-0.8679931;99.98285;0.02218746
1.770834;41.18799;12.2806;99.54283862;0.4513611;-0.1299397;-0.8730399;100.0163;0.02215718
1.779167;41.2936;12.2803;99.54040691;0.4484956;-0.1306239;-0.8779621;100.0377;0.02212862
1.7875;41.40631;12.28;99.5379752;0.4457198;-0.1312985;-0.8828238;99.92196;0.02210202
1.795834;41.515;12.27971;99.53562454;0.4430693;-0.1319546;-0.8875618;100.0295;0.02207738
1.804166;41.62206;12.27942;99.53327389;0.4401986;-0.132641;-0.8925066;99.99419;0.02203623
1.8125;41.72664;12.27913;99.53092324;0.4375026;-0.1333038;-0.8972978;100.0032;0.02201123
1.820834;41.83933;12.27884;99.52857259;0.435259;-0.133901;-0.9016486;99.99674;0.02198674
1.829166;41.94796;12.27852;99.52597876;0.4326535;-0.13455;-0.906352;100.0102;0.0219602
1.8375;42.05018;12.27823;99.52362811;0.430217;-0.1351754;-0.9109015;99.97671;0.02193487
1.845833;42.16134;12.27792;99.52111534;0.427994;-0.1357699;-0.9152457;100.0481;0.02191156
1.854166;42.26724;12.2776;99.51852152;0.4256061;-0.1363872;-0.9197476;99.98634;0.0218886
1.8625;42.38508;12.27733;99.51633298;0.4231761;-0.1370106;-0.9242939;100.0216;0.02186301
1.870833;42.48046;12.27704;99.51398233;0.4207852;-0.137627;-0.9287949;99.95348;0.02184
1.879167;42.60232;12.27675;99.51163168;0.4183974;-0.138243;-0.9332965;100.0037;0.02181685
1.8875;42.70242;12.27647;99.50936208;0.4162494;-0.1388255;-0.9375756;99.99338;0.02179439
1.895834;42.81886;12.27616;99.50684932;0.4138831;-0.1394382;-0.942062;100.0202;0.02175757
1.904167;42.91822;12.27585;99.50433655;0.4113248;-0.1400784;-0.9467381;99.98376;0.02174566
1.9125;43.03383;12.27558;99.50214801;0.4090933;-0.1406707;-0.9510906;100.03;0.02171278
1.920834;43.13587;12.27531;99.49995947;0.4067345;-0.1412813;-0.9555719;100.0026;0.0216907
1.929166;43.2546;12.27504;99.49777093;0.4041446;-0.141925;-0.9602813;99.96812;0.02167092
1.9375;43.36213;12.27476;99.49550134;0.4018269;-0.1425306;-0.9647374;99.99898;0.0216524
1.945834;43.47156;12.27446;99.49306963;0.3995674;-0.1431276;-0.9691394;99.99995;0.02163202
1.954166;43.57908;12.27418;99.49080003;0.397205;-0.1437392;-0.9736437;100.0202;0.02161354
1.9625;43.69898;12.27388;99.48836832;0.394772;-0.1443608;-0.9782188;100.0142;0.02159626
1.970833;43.80266;12.27358;99.48593661;0.39174;-0.1450663;-0.9833664;100.0072;0.02158123
1.979166;43.9108;12.2733;99.48366702;0.3889807;-0.1457324;-0.9882499;99.94644;0.02156766
1.9875;44.0109;12.27302;99.48139742;0.386646;-0.1463373;-0.9927194;100.032;0.02155664
1.995833;44.12988;12.27274;99.47912783;0.3840676;-0.1469774;-0.997432;99.98749;0.02154971
2.004166;44.23085;12.27242;99.476534;0.3814847;-0.147617;-1.002143;99.99288;0.02154158
2.0125;44.34746;12.27211;99.47402124;0.3791103;-0.1482268;-1.006656;100.0436;0.02153455
2.020833;44.45922;12.27182;99.47167058;0.3768759;-0.1488173;-1.011042;99.96932;0.02153031
2.029167;44.57235;12.27152;99.46923887;0.3747766;-0.1493896;-1.015308;100.0025;0.02152723
2.0375;44.67881;12.27122;99.46680717;0.3728098;-0.1499423;-1.019443;100.0051;0.02151994
2.045834;44.79066;12.27093;99.46445651;0.3710124;-0.1504697;-1.023407;99.98664;0.02151467
2.054166;44.89394;12.27066;99.46226797;0.3695959;-0.1509427;-1.027004;100.0164;0.02150904
2.0625;45.00804;12.27038;99.45999838;0.3677474;-0.151477;-1.031022;99.97874;0.02150014
2.070834;45.11435;12.2701;99.45772878;0.3655208;-0.1520649;-1.03541;100.001;0.02149211
2.079166;45.22992;12.26984;99.4556213;0.3634848;-0.1526255;-1.039613;99.94788;0.02147604
2.0875;45.33342;12.26955;99.45327065;0.3615205;-0.1531758;-1.043751;100.0506;0.02146696
2.095833;45.44729;12.26925;99.45083894;0.35988;-0.1536812;-1.047584;100.0015;0.02145493
2.104167;45.55176;12.26895;99.44840723;0.357862;-0.1542369;-1.051761;99.99165;0.02144705
2.1125;45.66914;12.26868;99.44621869;0.3557126;-0.1548101;-1.05606;100.0217;0.02143908
2.120834;45.77188;12.2684;99.4439491;0.353595;-0.1553782;-1.060327;99.97709;0.02143102
2.129166;45.88538;12.26811;99.44159844;0.3514105;-0.1559563;-1.064665;100.0331;0.02142362
2.1375;45.99544;12.26783;99.43932885;0.3489384;-0.1565752;-1.069287;99.97406;0.02141664
2.145833;46.10738;12.26753;99.43689714;0.3466754;-0.1571637;-1.073704;100.0127;0.0214149
2.154167;46.21168;12.26724;99.43454649;0.3445622;-0.1577306;-1.077976;100.0105;0.02141145
2.1625;46.32296;12.26692;99.43195266;0.3422124;-0.1583292;-1.082466;99.99364;0.0214073
2.170834;46.42466;12.26662;99.42952095;0.339809;-0.1589349;-1.087008;99.96274;0.02140515
2.179166;46.54334;12.26633;99.4271703;0.3373259;-0.1595508;-1.091621;100.0629;0.02140377
2.1875;46.64898;12.26606;99.42498176;0.3354442;-0.1600838;-1.095671;99.97499;0.02140367
2.195834;46.75891;12.26577;99.42263111;0.3338072;-0.1605809;-1.099476;100.006;0.02140422
2.204166;46.87138;12.26549;99.42036151;0.3320885;-0.1610913;-1.103377;99.94796;0.02140344
2.2125;46.97724;12.26522;99.41817298;0.3302258;-0.1616199;-1.107404;100.1063;0.0214048
2.220833;47.08795;12.26492;99.41574127;0.3286334;-0.1621089;-1.111161;99.96114;0.02140912
2.229167;47.19546;12.26464;99.41347167;0.3270504;-0.1625969;-1.114915;99.95992;0.02141264
2.2375;47.30381;12.26438;99.41136419;0.3253738;-0.1630982;-1.118763;99.96844;0.02141644
2.245834;47.41491;12.26409;99.40901354;0.3239558;-0.163563;-1.122363;100.0412;0.0214199
2.254166;47.52569;12.26382;99.406825;0.3226902;-0.1640073;-1.125826;99.96256;0.02142241
2.2625;47.63049;12.26354;99.4045554;0.3209614;-0.1645147;-1.129724;100.0124;0.02142548
2.270833;47.74046;12.26326;99.40228581;0.3190873;-0.1650405;-1.133749;100.0054;0.021424
2.279167;47.85308;12.26299;99.40009727;0.3167656;-0.1656301;-1.138217;99.99511;0.02142424
2.2875;47.95891;12.26271;99.39782767;0.3145897;-0.1661973;-1.142532;100.047;0.02142616
2.295834;48.06616;12.26243;99.39555808;0.3127792;-0.166713;-1.146493;99.97109;0.0214266
2.304166;48.17891;12.26215;99.39328848;0.3111311;-0.1672074;-1.150314;100.0042;0.02142738
2.3125;48.2834;12.26184;99.39077572;0.3096861;-0.1676723;-1.153932;100.0069;0.02142687
2.320834;48.38877;12.26155;99.38842506;0.3083052;-0.1681267;-1.157478;100.0036;0.0214268
2.329166;48.50122;12.26126;99.38607441;0.3066832;-0.1686149;-1.161261;100.0036;0.02142535
2.3375;48.60165;12.26096;99.3836427;0.3051118;-0.1690941;-1.164981;99.98829;0.02142507
2.345833;48.7133;12.26068;99.38137311;0.3037119;-0.1695491;-1.168537;99.99976;0.0214262
2.354167;48.82028;12.26036;99.37877928;0.3021926;-0.1700212;-1.172215;100.0186;0.02142836
2.3625;48.93164;12.26002;99.37602334;0.3010447;-0.1704398;-1.175524;99.9787;0.02143036
2.370834;49.0321;12.2597;99.37342952;0.2998077;-0.1708703;-1.178917;100.0179;0.02143078
2.379166;49.1415;12.25939;99.37091675;0.2984068;-0.1713232;-1.182466;100.0241;0.02143244
2.3875;49.24822;12.25908;99.36840399;0.2969061;-0.1717883;-1.186099;99.95187;0.02143424
2.395833;49.36466;12.25881;99.36621545;0.2953928;-0.1722563;-1.189758;100.0154;0.02143898
2.404167;49.46824;12.25854;99.36402691;0.2940791;-0.1726976;-1.193235;100.0173;0.02144383
2.4125;49.57669;12.25825;99.36167626;0.29261;-0.1731588;-1.196851;99.97355;0.02144821
2.420834;49.68098;12.258;99.35964983;0.2912742;-0.1736016;-1.200342;100.0295;0.02145212
2.429166;49.79274;12.25774;99.35754235;0.2898071;-0.1740629;-1.203965;100.0093;0.02145586
2.4375;49.89302;12.25748;99.35543487;0.2884378;-0.1745093;-1.207485;100.0222;0.02145498
2.445834;50.00571;12.25724;99.3534895;0.2870398;-0.1749586;-1.211026;99.96538;0.02145812
2.454166;50.11422;12.25696;99.35121991;0.2857968;-0.1753876;-1.214432;99.9618;0.02146202
2.4625;50.21754;12.25669;99.34903137;0.2845902;-0.1758114;-1.217802;100.0342;0.02146597
2.470833;50.31716;12.25642;99.34684283;0.283699;-0.1761899;-1.220858;99.964;0.0214657
2.479167;50.43707;12.25614;99.34457323;0.2829446;-0.1765499;-1.223788;100.0628;0.0214649
2.4875;50.5307;12.25585;99.34222258;0.2817562;-0.1769666;-1.227109;99.92781;0.0214631
2.495834;50.63582;12.25557;99.33995299;0.2809728;-0.177327;-1.230042;100.0888;0.02146302
2.504166;50.74564;12.25529;99.33768339;0.2802469;-0.1776794;-1.23292;99.97578;0.02146047
2.5125;50.85396;12.25498;99.33517062;0.279669;-0.1780112;-1.235658;99.97056;0.0214581
2.520833;50.9634;12.2547;99.33290103;0.2790215;-0.178353;-1.238469;100.0024;0.02145548
2.529167;51.0622;12.25439;99.33038826;0.2785137;-0.1786754;-1.241146;99.98656;0.02145148
2.5375;51.16997;12.25411;99.32811867;0.2778295;-0.1790192;-1.243968;99.97095;0.02144487
2.545834;51.2802;12.25383;99.32584907;0.2771062;-0.1793694;-1.24684;100.0008;0.02143703
2.554166;51.3862;12.25354;99.32349842;0.2761208;-0.179757;-1.249976;100.0303;0.02143048
2.5625;51.49306;12.25324;99.32106671;0.2749199;-0.1801718;-1.253299;100.006;0.02142706
2.570834;51.59104;12.25297;99.31887817;0.2742211;-0.1805183;-1.256151;100.0086;0.02142267
2.579166;51.6914;12.25268;99.31652752;0.2732578;-0.1808996;-1.259245;100.0138;0.02141797
2.5875;51.80172;12.2524;99.31425792;0.2722467;-0.1812874;-1.262385;99.98188;0.02141392
2.595833;51.90884;12.25211;99.31190727;0.2715104;-0.181637;-1.265262;100.0452;0.02140374
2.604167;52.00978;12.25181;99.30947556;0.2708012;-0.1819811;-1.268098;99.94069;0.02139514
2.6125;52.10824;12.25154;99.30728702;0.2702784;-0.1822991;-1.270752;100.0099;0.02138572
2.620834;52.21422;12.25128;99.30517954;0.2699055;-0.1825956;-1.273257;100.0189;0.02137932
2.629166;52.32368;12.25102;99.30307206;0.2695521;-0.1828892;-1.275744;99.96692;0.02137192
2.6375;52.41852;12.25076;99.30096458;0.269074;-0.1831981;-1.278336;100.0058;0.02136205
2.645833;52.52638;12.25051;99.29893815;0.2689006;-0.1834638;-1.280626;100.0153;0.02135128
2.654167;52.63038;12.25024;99.29674961;0.2684244;-0.1837721;-1.283217;99.99879;0.02134453
2.6625;52.73921;12.24998;99.29464213;0.268233;-0.184043;-1.285552;99.97642;0.02133319
2.670834;52.84107;12.24971;99.29245359;0.2681848;-0.1842938;-1.287746;100.0279;0.02132013
2.679166;52.94851;12.24944;99.29026506;0.2678345;-0.1845841;-1.290216;100.0246;0.02130614
2.6875;53.04861;12.2492;99.28831969;0.2675613;-0.1848643;-1.292617;99.96875;0.02129286
2.695834;53.15049;12.24893;99.28613115;0.267442;-0.1851239;-1.294876;100.0192;0.02127957
2.704166;53.25898;12.24865;99.28386155;0.2675508;-0.1853535;-1.296927;99.99049;0.02126304
2.7125;53.36106;12.24835;99.28142985;0.2674886;-0.1856046;-1.299127;99.99982;0.02124797
2.720833;53.4627;12.24809;99.27932236;0.267695;-0.1858194;-1.301076;99.98988;0.02123439
2.729167;53.56684;12.24781;99.27705277;0.2678469;-0.1860416;-1.303079;100.0098;0.02121792
2.7375;53.66937;12.24752;99.27470212;0.2678705;-0.18628;-1.305194;99.97669;0.02120352
2.745834;53.76734;12.24723;99.27235146;0.2681246;-0.186486;-1.307081;100.0061;0.02118905
2.754166;53.86853;12.24694;99.27000081;0.2679527;-0.1867479;-1.309358;99.96481;0.02116919
2.7625;53.976;12.2467;99.26805544;0.2679912;-0.1869817;-1.311442;100.0242;0.0211528
2.770833;54.07538;12.24643;99.2658669;0.268086;-0.1872076;-1.313471;100.0834;0.02114114
2.779167;54.18229;12.24614;99.26351625;0.2681281;-0.1874405;-1.315547;99.92332;0.02112976
2.7875;54.27762;12.24586;99.26124666;0.267869;-0.1877134;-1.317905;100.0077;0.02112114
2.795834;54.3829;12.24559;99.25905812;0.2680488;-0.1879256;-1.319836;100.0053;0.02111133
2.804166;54.48004;12.24531;99.25678852;0.2681431;-0.1881487;-1.321844;100.0305;0.02110006
2.8125;54.5887;12.24504;99.25459998;0.2681491;-0.1883842;-1.32394;99.97901;0.02108812
2.820834;54.68954;12.24478;99.2524925;0.2681772;-0.1886168;-1.32602;100.0145;0.02107529
2.829166;54.79288;12.24453;99.25046608;0.2680896;-0.1888648;-1.328208;99.96512;0.02106011
2.8375;54.89164;12.24427;99.2483586;0.2685948;-0.1890334;-1.32984;99.98205;0.02105039
2.845833;54.99911;12.244;99.24617006;0.2690735;-0.1892046;-1.331489;100.0366;0.02103758
2.854167;55.09394;12.24372;99.24390046;0.2693682;-0.1893998;-1.333308;100.0096;0.02101948
2.8625;55.1997;12.24345;99.24171192;0.2694052;-0.18963;-1.335374;99.98525;0.02099955
2.870834;55.29547;12.2432;99.2396855;0.2696554;-0.1898303;-1.337228;100.013;0.02097804
2.879166;55.3959;12.24295;99.23765907;0.2695466;-0.1900791;-1.339426;99.95642;0.02095749
2.8875;55.49996;12.24268;99.23547054;0.2695361;-0.190315;-1.341534;100.0104;0.0209328
2.895833;55.60176;12.24244;99.23352517;0.2698132;-0.190511;-1.34336;100.0156;0.02091106
2.904167;55.69744;12.24219;99.23149874;0.2702944;-0.1906781;-1.344983;100.0089;0.02088951
2.9125;55.79869;12.24194;99.22947232;0.2708192;-0.1908388;-1.346559;99.95139;0.02086644
2.920834;55.89542;12.24168;99.22736484;0.271362;-0.1909962;-1.34811;100.0693;0.02084421
2.929166;56.00054;12.24141;99.2251763;0.2718708;-0.1911576;-1.349689;99.94484;0.02080915
2.9375;56.09656;12.24116;99.22314987;0.272355;-0.1913223;-1.351294;99.98818;0.02078655
2.945834;56.2016;12.24094;99.22136662;0.272978;-0.1914676;-1.352762;100.0924;0.02076522
2.954166;56.30066;12.24069;99.2193402;0.2736166;-0.191612;-1.354225;99.98939;0.02074263
2.9625;56.40299;12.24042;99.21715166;0.2747098;-0.1916953;-1.355258;99.98093;0.02072023
2.970833;56.50222;12.24016;99.21504418;0.275593;-0.1918058;-1.356482;99.9758;0.02069672
2.979167;56.60779;12.2399;99.21293669;0.2763058;-0.1919402;-1.357878;99.96553;0.02067454
2.9875;56.70332;12.23962;99.2106671;0.2772521;-0.1920426;-1.359047;100.036;0.02065137
2.995834;56.80178;12.23936;99.20855962;0.2779944;-0.1921727;-1.360412;99.96749;0.02063014
3.004166;56.89851;12.23911;99.20653319;0.2784045;-0.1923458;-1.36208;100.0597;0.02061744
3.0125;56.99541;12.23889;99.20474994;0.2791503;-0.1924744;-1.363435;99.95134;0.02059273
3.020833;57.10033;12.23865;99.20280457;0.2799608;-0.1925935;-1.364722;100.0339;0.0205691
3.029167;57.19934;12.23837;99.20053498;0.2805924;-0.1927367;-1.366181;99.9959;0.0205481
3.0375;57.29824;12.2381;99.19834644;0.2810625;-0.1929009;-1.367789;99.99819;0.02052802
3.045834;57.3942;12.23787;99.19648213;0.281428;-0.1930779;-1.369484;99.98986;0.02050572
3.054166;57.49242;12.23762;99.1944557;0.2817869;-0.1932556;-1.371186;100.0199;0.02048278
3.0625;57.59388;12.23735;99.19226716;0.2820139;-0.1934494;-1.373001;99.97875;0.02045728
3.070834;57.6868;12.23711;99.1903218;0.2825793;-0.1935981;-1.374496;99.99766;0.02043234
3.079166;57.7903;12.23688;99.18845749;0.2833692;-0.1937159;-1.375771;100.0068;0.02040457
3.0875;57.88846;12.23663;99.18643106;0.2839617;-0.1938621;-1.377252;100.0289;0.02037559
3.095833;57.98921;12.23635;99.18416147;0.2842438;-0.1940494;-1.379026;99.96041;0.02034668
3.104167;58.08544;12.23608;99.18197293;0.2848408;-0.1941937;-1.380493;99.98866;0.02031723
3.1125;58.1869;12.23584;99.18002756;0.2855847;-0.1943178;-1.381816;99.96593;0.02028636
3.120834;58.28006;12.2356;99.17808219;0.286752;-0.1943851;-1.382736;100.0984;0.02025356
3.129166;58.38106;12.23534;99.17597471;0.2878562;-0.1944609;-1.383715;99.92712;0.02022032
3.1375;58.47831;12.23509;99.17394829;0.289171;-0.1945084;-1.384494;100.0348;0.0201878
3.145833;58.58332;12.23486;99.17208398;0.2909438;-0.194495;-1.384841;100.008;0.02013838
3.154167;58.67718;12.2346;99.16997649;0.2922445;-0.1945449;-1.385639;99.9935;0.0201042
3.1625;58.77217;12.23434;99.16786901;0.2933057;-0.1946264;-1.386662;100.0183;0.0200703
3.170834;58.86734;12.23411;99.1660047;0.2950325;-0.1946179;-1.38704;99.93822;0.02005316
3.179166;58.97176;12.23388;99.16414039;0.2971451;-0.1945569;-1.387044;100.0166;0.02002154
3.1875;59.06062;12.23365;99.16227608;0.2992985;-0.1944912;-1.387014;100.014;0.01998756
3.195834;59.15929;12.23342;99.16041177;0.301176;-0.1944608;-1.387234;99.98348;0.01995409
3.204167;59.25795;12.23316;99.15830429;0.302526;-0.1945;-1.387948;100.0214;0.01992158
3.2125;59.3562;12.23293;99.15643998;0.3037946;-0.1945519;-1.388758;100.0209;0.01988819
3.220833;59.4516;12.23269;99.15449461;0.3052216;-0.1945813;-1.389404;99.99055;0.01985548
3.229167;59.5502;12.23245;99.15254924;0.3066381;-0.1946117;-1.390056;99.98113;0.01982345
3.2375;59.64457;12.23222;99.15068493;0.3080285;-0.1946446;-1.390725;100.0078;0.01979384
3.245834;59.74615;12.232;99.14890168;0.3094816;-0.1946701;-1.391344;99.97999;0.01976274
3.254166;59.84268;12.23174;99.1467942;0.31062;-0.194738;-1.392266;100.0112;0.01972902
3.2625;59.93348;12.2315;99.14484883;0.3115502;-0.1948326;-1.393377;99.98356;0.01969459
3.270833;60.031;12.23127;99.14298452;0.3125051;-0.1949229;-1.394455;100.0382;0.01966048
3.279167;60.13063;12.23102;99.14095809;0.3138435;-0.1949641;-1.395186;99.98094;0.01962537
3.2875;60.22904;12.2308;99.13917484;0.31553;-0.194959;-1.395586;100.0213;0.01959201
3.295833;60.31903;12.23058;99.13739159;0.3170098;-0.1949792;-1.396164;99.98546;0.01955736
3.304166;60.41982;12.23035;99.13552728;0.3185952;-0.1949861;-1.396645;100.0198;0.01952322
3.3125;60.51832;12.23011;99.13358191;0.3199385;-0.1950261;-1.397359;99.95856;0.01948705
3.320834;60.60578;12.22986;99.13155548;0.321409;-0.1950487;-1.397944;100.0004;0.01945015
3.329167;60.71086;12.22963;99.12969117;0.3231323;-0.1950384;-1.398289;100.0084;0.01941272
3.3375;60.80074;12.2294;99.12782686;0.3246681;-0.1950529;-1.398807;100.0053;0.0193761
3.345833;60.8965;12.22917;99.12596255;0.3262982;-0.1950554;-1.399234;99.98835;0.01933694
3.354167;60.99763;12.22894;99.12409824;0.3277216;-0.1950868;-1.399867;100.0081;0.01931523
3.3625;61.09624;12.2287;99.12215287;0.3290378;-0.195133;-1.400602;100.0237;0.01927621
3.370834;61.191;12.22847;99.12028856;0.3306378;-0.195142;-1.401065;99.98051;0.01923898
3.379166;61.29336;12.22823;99.1183432;0.332357;-0.1951367;-1.401424;100.0484;0.01919738
3.3875;61.37958;12.22801;99.11655994;0.3341234;-0.195125;-1.401734;99.97282;0.0191551
3.395833;61.4805;12.22779;99.11477669;0.3360161;-0.1950955;-1.401914;99.95356;0.01911389
3.404167;61.56785;12.22756;99.11291238;0.337785;-0.1950823;-1.402211;100.0457;0.0190737
3.4125;61.6702;12.22734;99.11112912;0.3394531;-0.1950825;-1.402604;99.98808;0.01903144
3.420833;61.76289;12.22712;99.10934587;0.3413974;-0.1950456;-1.40273;100.0216;0.01899028
3.429166;61.8555;12.22688;99.1074005;0.3436314;-0.1949707;-1.402582;99.96188;0.01894986
3.4375;61.95313;12.22666;99.10561725;0.3458058;-0.1949034;-1.402487;100.0241;0.01891142
3.445834;62.05334;12.22645;99.10391505;0.3480664;-0.1948235;-1.402301;100.0007;0.01887088
3.454167;62.15006;12.22622;99.10205074;0.34975;-0.1948212;-1.402676;100.0202;0.01882782
3.4625;62.24696;12.22599;99.10018643;0.3516522;-0.1947891;-1.402834;99.96344;0.01878535
3.470833;62.33518;12.22574;99.09816001;0.353387;-0.194779;-1.40315;99.99211;0.01874478
3.479167;62.43618;12.22552;99.09637675;0.355212;-0.194757;-1.403381;100.0268;0.01870284
3.4875;62.53242;12.22531;99.09467456;0.3568761;-0.1947582;-1.403781;100.0059;0.01865913
3.495834;62.62662;12.22509;99.0928913;0.3589758;-0.1947003;-1.403754;99.97994;0.0186141
3.504166;62.72078;12.22486;99.09102699;0.3612374;-0.1946215;-1.403574;100.0011;0.01856941
3.5125;62.81899;12.22466;99.08940585;0.3628208;-0.1946332;-1.40405;100.0472;0.01852352
3.520833;62.91414;12.22443;99.08754154;0.3647721;-0.1945956;-1.404168;99.93739;0.01847612
3.529167;63.01299;12.22421;99.08575829;0.3665961;-0.1945756;-1.404415;99.98962;0.01842908
3.5375;63.09824;12.22399;99.08397503;0.3686466;-0.1945236;-1.404428;100.0384;0.01838396
3.545833;63.2013;12.22378;99.08227284;0.3709428;-0.1944384;-1.404198;99.98769;0.01833722
3.554166;63.29166;12.22359;99.08073276;0.373052;-0.1943796;-1.404163;100.0165;0.01829096
3.5625;63.3898;12.22337;99.0789495;0.3754348;-0.1942849;-1.403867;99.98374;0.01824578
3.570834;63.48689;12.22315;99.07716625;0.3780238;-0.1941613;-1.403359;100.0079;0.01819966
3.579167;63.5816;12.22294;99.07546405;0.3802868;-0.1940824;-1.403177;99.97662;0.01817448
3.5875;63.67082;12.22275;99.07392397;0.3821926;-0.1940492;-1.403322;100.0094;0.01812756
3.595833;63.7712;12.22253;99.07214071;0.3845955;-0.1939506;-1.402994;100.0475;0.01807901
3.604167;63.86166;12.2223;99.0702764;0.3865422;-0.1939122;-1.403103;99.96775;0.01803312
3.6125;63.96557;12.2221;99.06865526;0.3887752;-0.1938358;-1.402934;99.99062;0.01798806
3.620834;64.06055;12.22189;99.06695307;0.3914172;-0.1937066;-1.402386;99.9997;0.01794067
3.629166;64.15154;12.22168;99.06525087;0.3936337;-0.1936344;-1.402251;100.0269;0.01789384
3.6375;64.24319;12.22145;99.06338656;0.3959804;-0.1935426;-1.40197;99.97387;0.01784444
3.645833;64.34555;12.22125;99.06176542;0.3980627;-0.1934867;-1.40195;99.98566;0.01779467
3.654167;64.43689;12.22104;99.06006322;0.4003548;-0.1934045;-1.401741;99.98609;0.01774609
3.6625;64.53238;12.22084;99.05844208;0.402453;-0.1933461;-1.401701;100.0299;0.01769719
3.670833;64.62484;12.2206;99.05649672;0.404922;-0.1932391;-1.401309;100.0346;0.01764831
3.679166;64.72385;12.22038;99.05471346;0.4072784;-0.1931477;-1.401031;99.99087;0.0176004
3.6875;64.8163;12.2202;99.05325444;0.4098993;-0.1930214;-1.4005;99.96769;0.01754989
3.695834;64.91633;12.21999;99.05155224;0.4122166;-0.1929346;-1.400254;99.99726;0.01749876
3.704167;65.0031;12.21979;99.0499311;0.4142361;-0.1928862;-1.400285;99.99151;0.0174487
